Repository: JanCas/AdsorbentColumnModeling

# Adsorbent Column Modeling

1‑D packed‑bed column models for selective ion capture (application: **lithium recovery**),
driven through **global sensitivity analysis** and **multi‑objective optimization**.
Everything is written in [JAX](https://github.com/jax-ml/jax) and integrated with the
[diffrax](https://github.com/patrick-kidger/diffrax) ODE solver, so the forward model is
fast, vectorizable, and differentiable.

> **New here?** Read [`PROJECT_GUIDE.html`](PROJECT_GUIDE.html) (open in a browser) for the full
> physics write‑up with equations and diagrams. This README is the practical entry point.

---

## What it models

A packed bed of sorbent particles through which a feed solution flows. The target species is
captured during an **adsorption (loading)** phase and recovered during a **desorption (elution)**
phase. Two physically distinct capture mechanisms are modeled:

| Model | Mechanism | Distinguishing feature |
|-------|-----------|------------------------|
| **AlLDH** | Li/Al layered‑double‑hydroxide adsorbent | Langmuir isotherm + pseudo‑second‑order (PSO) uptake kinetics |
| **IX** | Ion‑exchange resin | Capturing one Li⁺ releases one H⁺, so the model carries explicit acid/base (pH) chemistry |

Each model exists in **two forms**:

- **Dimensional** (SI units) — used for engineering optimization.
- **Non‑dimensional** — used for sensitivity analysis, so results are mechanism‑agnostic and
  comparable across the two models. Loading is normalized by `q_max`; the key dimensionless
  groups are **Λ** (bed capacity ÷ fluid delivery), **Da** (Damköhler = reaction ÷ advection),
  and **θ** (Langmuir feed favorability).

```
        AlLDH (Langmuir + PSO)          IX (ion exchange + pH)
                 │                               │
        ┌────────┴────────┐             ┌────────┴────────┐
    dimensional      non-dimensional  dimensional     non-dimensional
    (optimizer)        (Sobol)        (verify/demo)      (Sobol)
        │                │                                 │
        ▼                └──────────────┬──────────────────┘
   NSGA-II Pareto front                 ▼
   (pymoo)                    Sobol indices (SALib)
                                        │
                                        ▼
                                    Results/  (CSVs + plots)
```

*The dimensional form feeds the optimizer; the non‑dimensional form feeds the Sobol sweeps.*

## The shared modeling framework

Both models share the same skeleton: a 1‑D advection equation for the mobile (liquid) phase
coupled to a lumped linear‑driving‑force (LDF) kinetic law for the stationary (solid) phase,
with an equilibrium isotherm setting the driving force. Axial dispersion is neglected —
transport is pure plug‑flow advection plus mass transfer to the solid.

- **Advection** — first‑order upwind (backward) finite difference on `N = 100` nodes.
- **Inlet BC** — one Dirichlet condition applied through a ghost cell (feed during loading,
  strip fluid during desorption).
- **Outlet BC** — none; a free convective outflow is the correct, complete treatment for pure
  advection.
- **Cycle** — adsorption loads an (almost) empty bed until outlet breakthrough; desorption
  inherits that loaded profile, switches the inlet off/to strip fluid, and runs until the outlet
  falls back below threshold. Integrated with diffrax's `Tsit5` explicit solver and event‑based
  stop conditions.

## Repository layout

```
Model/
  AlLDH/
    diffrax_non_dim_qmax.py    ★ AlLDH non-dim model (Sobol)
    diffrax_column_model.py      AlLDH dimensional column (the optimizer's forward model)
    multi_optim.py             ★ NSGA-II optimization driver
  IX/
    NonDim/ix_nondim_qmax.py   ★ IX non-dim model (Sobol)
    NonDim/verification_qmax.py  mass-balance / convergence checks
    dim/ix_model.py              IX dimensional column (three fields: cation A, proton-excess T, loading n)
    dim/{demo,plotting,verification}.py
Sensitivity/
  sobol_driver.py              ★ generic Sobol engine (SALib)
  run_joint_qmax.py            ★ entry point: runs AlLDH + IX sweeps
  adapters/alldh_nondim_qmax.py  maps a Sobol sample row → AlLDH model call → QoIs
  adapters/ix_nondim_qmax.py     maps a Sobol sample row → IX model call → QoIs
utils/
  Dataclasses.py               Study / ColumnParameters (dimensional params, isotherm fits)
  ResultsDataclasses.py        output containers
  logging_setup.py             stdlib logging config for the orchestration layer
Results/                       generated CSVs + plots (sweeps, optimizations) and their plotting scripts
LiteratureReview/              fitted isotherm/kinetics data (isotherm_kinetics.json)
PROJECT_GUIDE.html             full physics write-up (start here)
```

★ marks the files most worth reading first. The two non‑dimensional model files are heavily
commented — start there, then read the matching adapter to see exactly which dimensionless groups
are swept and over what ranges.

File: LiteratureReview/isotherm_kinetics.json
{
    "jiangAdsorptionLithiumIons2020":{
        "IsothermUnits":{
            "C_e": "mg/L",
            "q_e": "mg/g",
            "T": "K"
        },
        "Isotherm":{
            "T": 303,
            "Ph": 7.0,
            "C_e":[158.09523809523807, 285.7142857142856, 451.4285714285714, 596.1904761904761, 723.8095238095236, 1194.2857142857142, 1598.095238095238],
            "C_e_units": "mg/L",
            "q_e":[ 0.35501133786848094, 0.9247165532879822, 1.3239002267573703, 1.6892517006802732, 2.011337868480727, 2.4653968253968275, 2.713106575963722],
            "q_e_units": "mg/g",
            "FitType": "Temkin",
            "FitParameters": {
                "A": 0.008428,
                "B": 2.4118,
                "A_units": "L/mg",
                "B_units": "kJ/mol"
            }
        },
        "KineticsUnits":{
            "time": "min",
            "q_t": "mg/g",
            "T": "K",
            "C_e": "mg/L"
        },
        "KineticsExperiments":[
            {
                "T": 303,
                "C_e": 350,
                "Ph": 7.0,
                "time":[0.8695652173913118, 10.434782608695627,30.434782608695627,60,99.13043478260863,149.56521739130432,208.69565217391295,281.7391304347825,355.6521739130433,445.2173913043477,563.478260869565,682.6086956521738],
                "q_t":[0, 0.15648297872340434, 0.268085106382979, 0.3351063829787233, 0.373404255319149, 0.44680851063829796, 0.49148936170212765, 0.5042553191489361, 0.552127659574468, 0.5999999999999999, 0.6223404255319149, 0.6255319148936169],
                "FitType": "PseudoSecondOrder",
                "FitParameters": {
                    "k2": 0.02357,
                    "q_e": 0.6712,
                    "k2_units": "g/mg/min",
                    "q_e_units": "mg/g"
                }

            },
            {
                "T": 303,
                "C_e": 600,
                "Ph": 7.0,
                "time":[0, 11.304347826086968, 29.565217391304344, 59.13043478260869, 100, 151.30434782608688, 206.95652173913038, 279.99999999999994, 354.7826086956521, 444.34782608695633, 563.478260869565, 680.869565217391],
                "q_t":[0, 0.4563829787234044, 0.6159574468085105, 0.8457446808510638, 0.9446808510638296, 1.034042553191489, 1.1457446808510634, 1.161702127659574, 1.2191489361702124, 1.263829787234042, 1.2797872340425527, 1.2957446808510633],
                "FitType": "PseudoSecondOrder",
                "FitParameters": {
                    "k2": 0.01929,
                    "q_e": 1.3578,
                    "k2_units": "g/mg/min",
                    "q_e_units": "mg/g"
                }

            },
            {
                "T": 303,
                "C_e": 1000,
                "Ph": 7.0,
                "time":[0.8695652173913118, 10.434782608695627, 29.565217391304344, 59.13043478260869, 98.26086956521738, 149.56521739130432, 207.8260869565217, 280.8695652173912, 353.9130434782607, 443.4782608695651, 562.6086956521738, 680.869565217391],
                "q_t":[0, 0.6255319148936169, 0.9446808510638296, 1.2542553191489358, 1.5095744680851058, 1.6180851063829782, 1.7265957446808504, 1.790425531914893, 1.863829787234042, 1.9436170212765949, 1.946808510638297, 1.9595744680851057],
                "FitType": "PseudoSecondOrder",
                "FitParameters": {
                    "k2": 0.01364,
                    "q_e": 2.0569,
                    "k2_units": "g/mg/min",
                    "q_e_units": "mg/g"
                }
            }
        ],
        "ColumnExperiments":{
            "Properties":{
                "Length": 0.6,
                "Length_units": "m",
                "Diameter": 0.02,
                "Diameter_units": "m",
                "porosity": 0.35
            },
            "BreakthroughCurves":{
                "Units":{
                    "flowrate": "BV/h",
                    "T": "K",
                    "influent_concentration": "mg/L"
                },
                "Curves":[
                {
                    "flowrate": 2,
                    "T": 303,
                    "PH": 7.0,
                    "influent_concentration": 350,
                    "BV":[-0.019064816, 0.088934746, 0.259767328, 0.393384535, 0.333492163, 0.492474786, 0.574048664, 0.677007553, 0.755745037, 0.827727123, 1.000580518, 1.211506792, 1.422272379, 1.658476071, 1.907012748, 2.155780146, 2.416981856, 2.6907647, 2.964438763, 3.239059941, 3.513490263, 3.788139451, 4.062980146, 4.337902916, 4.612789209, 4.887876128, 5.162935689, 5.437831101, 5.713282797, 5.988606821, 6.264022039, 6.539564928, 6.814998385, 7.090714544, 7.366503657, 7.642228935, 7.917981571, 8.193734207, 8.469468605, 8.745139166, 9.020964757, 9.296316139, 9.571886387, 9.847365441, 10.12285361, 10.39831443, 10.67382996, 10.91165726],
                    "C_out/C_in":[0.362445714, 0.382849524, 0.402060606, 0.439590909, 0.4152, 0.474475421, 0.504176623, 0.527914805, 0.559781818, 0.588083117, 0.611531313, 0.631018182, 0.65190303, 0.669658182, 0.689207273, 0.706749091, 0.725203306, 0.743292562, 0.762328217, 0.773123967, 0.785580165, 0.796132231, 0.805018182, 0.813190083, 0.821679339, 0.82842314, 0.835404959, 0.843814876, 0.847385124, 0.852066116, 0.855953719, 0.858730579, 0.862459504, 0.863728926, 0.864363636, 0.865553719, 0.866505785, 0.867457851, 0.868568595, 0.870234711, 0.870552066, 0.874995041, 0.877533884, 0.880866116, 0.884119008, 0.887609917, 0.890624793, 0.894254545]
                },
                {
                    "flowrate": 4,
                    "T": 303,
                    "PH": 7.0,
                    "influent_concentration": 350,
                    "BV":[-0.012326616, 0.144484848, 0.212530825, 0.189375131, 0.173625914, 0.212848485, 0.234817137, 0.219569488, 0.297793939, 0.252672936, 0.241437827, 0.261701149, 0.262904911, 0.264108673, 0.285676071, 0.307042842, 0.330315569, 0.3513814, 0.43793187, 0.397525601, 0.420397074, 0.576527482, 0.515594566, 0.649864159, 0.711272727, 0.793429467, 0.959314525, 1.115297209, 1.240952978, 1.516121212, 1.686791223, 1.819084639, 1.989600836, 2.280537285, 2.555505652, 2.830857034, 3.106044267, 3.381359172, 3.656692315, 3.931934264, 4.207495393, 4.483029163, 4.758553814, 5.034078465, 5.309584877, 5.585136886, 5.866909091, 6.136377695, 6.412102973, 6.687819132, 6.963444096, 7.239160255, 7.514839935, 7.790556094, 8.050903947, 8.341605396, 8.617148285, 8.892581742, 9.168042557, 9.443512492, 9.719000665, 9.981805046, 10.27014116, 10.54577524, 10.82142757, 11.09715285, 11.37292372, 11.64868548, 11.91183783],
                    "C_out/C_in":[0.353693506, 0.368654545, 0.376654545, 0.396290909, 0.387854545, 0.410254545, 0.437309091, 0.424509091, 0.573047273, 0.463781818, 0.452436364, 0.494327273, 0.483854545, 0.473381818, 0.503927273, 0.536218182, 0.551927273, 0.586836364, 0.670210909, 0.621745455, 0.640945455, 0.700792727, 0.685454545, 0.717309091, 0.728509091, 0.741018182, 0.752363636, 0.766742857, 0.774836364, 0.780872727, 0.786952727, 0.799636364, 0.812249351, 0.821361983, 0.82913719, 0.833580165, 0.83945124, 0.84421157, 0.848813223, 0.854208264, 0.856826446, 0.859682645, 0.862618182, 0.865553719, 0.868647934, 0.871345455, 0.874472727, 0.875550413, 0.876740496, 0.878009917, 0.880072727, 0.881342149, 0.882928926, 0.884198347, 0.884906294, 0.890069421, 0.892846281, 0.896575207, 0.900066116, 0.903477686, 0.906730579, 0.911241558, 0.911808264, 0.913791736, 0.915616529, 0.916806612, 0.9176, 0.918472727, 0.919956364]
                },
                {
                    "flowrate": 8,
                    "T": 303,
                    "PH": 7.0,
                    "influent_concentration": 350,
                    "BV":[0.014740653, 0.139268548, 0.124271682, 0.135205852, 0.162357367, 0.18522884, 0.203820272, 0.229868339, 0.214955068, 0.248108673, 0.269575758, 0.258892372, 0.292296761, 0.395245141, 0.319481714, 0.341650993, 0.36385371, 0.407155695, 0.396221526, 0.482223615, 0.526177638, 0.619843722, 0.562541275, 0.746215256, 0.844718555, 0.943601134, 1.066977638, 1.253819702, 1.528058516, 1.777214908, 2.026366638, 2.300490548, 2.575632184, 2.850892372, 3.126189038, 3.401494823, 3.676800608, 3.952133751, 4.227548969, 4.503028023, 4.778525316, 5.054013489, 5.3295351, 5.60507191, 5.880587442, 6.15614857, 6.431773535, 6.707343783, 6.982868434, 7.258447801, 7.533917735, 7.809515342, 8.085058231, 8.360655837, 8.636207846, 8.911869288, 9.187485133, 9.463091859, 9.738844495, 10.0144421, 10.29049568, 10.56620272, 10.84206479, 11.11807277, 11.39398955, 11.66985162, 11.93325475],
                    "C_out/C_in":[0.342057143, 0.359490909, 0.380872727, 0.394836364, 0.413163636, 0.432363636, 0.452436364, 0.480363636, 0.464654545, 0.503490909, 0.534909091, 0.518763636, 0.555418182, 0.663403636, 0.573454545, 0.598763636, 0.623781818, 0.647054545, 0.633090909, 0.684872727, 0.702472727, 0.730553011, 0.713381818, 0.751781818, 0.76753039, 0.779979221, 0.797512727, 0.808350413, 0.822472727, 0.836630303, 0.85082843, 0.865950413, 0.872218182, 0.877454545, 0.882373554, 0.887213223, 0.892052893, 0.896654545, 0.900542149, 0.90387438, 0.907047934, 0.910300826, 0.91326281, 0.916092562, 0.919107438, 0.92172562, 0.92378843, 0.926327273, 0.92926281, 0.931722314, 0.935133884, 0.937434711, 0.94021157, 0.942512397, 0.945209917, 0.946955372, 0.949097521, 0.951319008, 0.952271074, 0.954571901, 0.952905785, 0.954254545, 0.954254545, 0.952985124, 0.952509091, 0.952509091, 0.951810909]
                }
            ]},
            "Notes": "Porosity here is an estimated value based on typical packed bed porosities."
        },
        "SorbentProperties":{
            "density": 681,
            "density_units": "kg/m3",
            "particle_diameter": 0.8e-3,
            "particle_diameter_units": "m"
        }
    },
    "zhongLiAdsorptionPerformance2021":{
        "IsothermUnits":{
            "C_e": "mg/L",
            "q_e": "mg/g",
            "T": "K"
        },
        "Isotherm":{
            "T": 298,
            "Ph": 7.0,
            "C_e":[50, 100, 200, 300, 400, 500, 600, 700, 800, 900, 1000],
            "C_e_units": "mg/L",
            "q_e":[2.5, 4.8, 7.5, 9.5, 11.2, 12.5, 13.5, 14.3, 15.0, 15.6, 16.0],
            "q_e_units": "mg/g",
            "FitType": "Sips",
            "FitParameters": {
                "q_max": 7.9042,
                "K_s": 0.4956,
                "m": 0.7614,
                "q_max_units": "mg/g",
                "K_L_units": "L/mg"
            }
        },
        "KineticsUnits":{
            "time": "min",
            "q_t": "mg/g",
            "T": "K",
            "C_e": "mg/L"
        },
        "KineticsExperiments":[
            {
                "T": 298,
                "C_e": 399,
                "Ph": 7.0,
                "time":[0, 0, 0.5464480874316919, 3.8251366120218577, 4.644808743169399, 14.754098360655732, 30.054644808743163, 44.53551912568305, 59.83606557377048, 90.1639344262295, 120.49180327868851, 240.7103825136612],
                "q_t":[0, 0, 4.063859423550841, 4.625093753348334, 5.343833708346727, 6.413086181649344, 6.448301725061608, 6.6144505160898595, 6.767313118325653, 7.060037858494944, 7.14361227186685, 7.125254473374044],
                "FitType": "PseudoSecondOrder",
                "FitParameters": {
                    "k2": 0.0333,
                    "q_e": 7.3533,
                    "k2_units": "g/mg/min",
                    "q_e_units": "mg/g"
                },
                "Notes":"Taken from the L/S = 60 curve"
            }
        ],
        "SorbentProperties":{
            "density": "NA",
            "density_units": "kg/m3",
            "particle_diameter": 150e-6,
            "particle_diameter_units": "m",
            "Notes": "These values are inferred, only the particle diameter is given"
        },
        "ColumnExperiments":{
            "Properties":{
                "Length":0.1,
                "Length_units":"m",
                "Diameter":0.01,
                "Diameter_units":"m",
                "porosity":0.35
            },
            "BreakthroughCurves":{
                "Units":{
                    "flowrate": "BV/min",
                    "T": "K",
                    "influent_concentration": "mg/L"
                },
                "Curves":[
                    {
                        "flowrate": 0.3,
                        "T": 298,
                        "PH": 7.0,
                        "influent_concentration": 399,
                        "BV":[0.02024389599175258, 1.549076578759549, 2.981756262611132, 4.481743045704066, 6.059907834101383, 10.599078341013826, 12.142857142857146, 13.612431822787713, 15.184331797235025],
                        "C_out/C_in":[0.4437550456766516, 0.6709008641697594, 0.7509362037879638, 0.8263038380657319, 0.8499999999999998, 0.929411764705882, 0.9470588235294115, 0.9918567465227006, 0.9970588235294114],
                        "Notes": "Temperature and pH not specified in the original publication; assumed to be room temperature and neutral pH."
                    }
                ]        
            }
        }

    }
}
